Repository: samuel-kreimeyer/slab-designer

# slab-designer

Concrete slab-on-ground design utilities and CLI built around ACI 360R-10 reference workflows.

## Status

This project is usable as an engineering prototype with most core methods now implemented.

- Core library and CLI are implemented.
- The automated test suite covers decoded equations, digitized charts, and appendix-style examples.
- The remaining risk is validation depth, not missing core method coverage.

Current high-confidence areas:

- Westergaard interior and edge stress checks
- COE edge/joint load checks
- FRC elastic and yield-line checks from Chapter 11 / Appendix 6
- Post-tensioned Eq. (10-1) / Eq. (10-2) friction and strip-force spacing balance

File: docs/reference/aci-360r-10/chapter-09-design-of-shrinkage-compensating-concret.md
# Chapter 9-Design of shrinkage-compensating concrete slabs, p. 360R-34

- Source: ACI 360R-10.pdf
- Generated: 2026-03-04T22:38:09+00:00
- Chunk: 9/31
- Estimated tokens: ~42
- Total pages: 76
- Type: chapter

## Chapter 9-Design of shrinkage-compensating concrete slabs, p. 360R-34

- 9.1-Introduction
- 9.2-Thickness determination
- 9.3-Reinforcement
- 9.4-Other considerations

File: docs/reference/aci-360r-10/chapter-10-design-of-post-tensioned-slabs-on-ground.md
# CHAPTER 10-DESIGN OF POST-TENSIONED SLABS-ON-GROUND

- Source: ACI 360R-10.pdf
- Generated: 2026-03-04T22:38:09+00:00
- Chunk: 26/31
- Estimated tokens: ~4,052
- Total pages: 76
- Type: chapter

## CHAPTER 10-DESIGN OF POST-TENSIONED SLABS-ON-GROUND

## 10.1-Introduction

Post-tensioning  of  ground-supported  slabs  began  in  the early 1960s. In 1967, the first three ground-supported slabs using a system of post-tensioned reinforcement approved by the Federal Housing Administration were installed in Houston. In January 1968, tests on a 20 x 40 ft (6 x 12 m) post-tensioned residential ground-supported slab were reported (Thompson and Anderson 1968). In June 1968, these tests and previous experience with completed construction led the U.S. Department of Housing and Urban Development to approve  the  use  of  post-tensioned  ground-supported  slabs throughout the U.S. The only requirement placed on using this reinforcement method was that the slab be designed by a licensed professional engineer. Since June 1968, millions of  square  feet  of  ground-supported  slabs  for  residential, commercial, and industrial applications have been constructed using post-tensioned concrete.

Slabs-on-ground may be post-tensioned using bonded or unbonded  tendons;  however,  bonded  tendons  are  rarely used.  Tendons  are  post-tensioned  and  anchored  after  the concrete obtains sufficient strength to withstand the force at the anchorage. The primary advantages of a post-tensioned slab-on-ground are:

- Increased  joint  spacing-only  construction  joints  are necessary-no sawcut contraction joints;
- Minimizes shrinkage and flexural cracks due to active prestress;
- Lower  life-cycle  cost,  fewer  joints  to  maintain,  and higher durability due to precompression;
- Enhanced  serviceability  and  minimum  facility  downtime for joint repair or maintenance;

· Better  preservation  of  floor  flatness  and  levelness  by minimizing the number of joints and joint curling; · Decreased slab thickness; · Increased load strength; and · Resilience and recovery capability from overloading. It  is  not  likely  that  a  ground-supported  slab  will  deflect sufficiently to exceed  the yield strength of the posttensioning steel, which means that cracks due to overload are likely to close up after load removal. Post-tensioned slabs require competent construction supervision and coordination. Tendons  for  all  applications  should  be  properly  placed, stressed, and anchored. Also, the concrete properties should --''',,'',',',,''',,'''',',,,'''-'',,',,,,-'',,',,,,--- meet the design criteria to be able to receive the forces introduced  through  the  post-tensioning  anchorages.  The  posttensioning system (PTI 2006) used for industrial floor applications  should  meet  PTI  'Specifications  for  Unbonded Tendons' (PTI 2000).

## 10.2-Applicable design procedures

Several design procedures  are used to design posttensioned slabs-on-ground. A careful consideration of these procedures along with the expected performance of the slab is used to determine which procedure is appropriate.

10.2.1 Thickness designThe required thickness of posttensioned  slabs  may  be  determined  by  increasing  the permissible  tensile  stress  of  the  concrete  by  the  net precompression  from  the  prestressing  force.  Refer  to  the PCA, WRI, and COE methods described in Chapter 7 and illustrated in Appendixes 1, 2, and 3.

10.2.2 Crack-control  designThis  design  is  normally used for slabs with light loading, usually with no rack post loading. Post-tensioning is mainly used to increase the joint spacing  and  to  provide  preservation  of  floor  flatness  and levelness. Calculate the minimum post-tensioning force to provide some residual compression over the tension resulting from subgrade drag due to concrete shrinkage and temperature effects.

10.2.3 Industrial  floor  designThis  design  is  normally used  for  slabs  with  higher  loads,  especially  concentrated loading.  The  design  of  a  typical  post-tensioned  industrial floor can be accomplished by following these steps:

1.  Determine  slab  geometry,  placement  sizes,  estimate slab thickness (normally 5 to 10 in. [125 to 250 mm]).
2. Calculate the subgrade drag and the friction losses in the post-tensioning tendons.
3. Estimate long-term losses to arrive at the final effective prestress  force.  For  floors  subjected  to  large  temperature changes, consider the effects of temperature on the concrete in determining the final effective post-tensioning force.
4.  Analyze  the  loading  effects  using  the  Westergaard equations or similar analysis yielding the stresses under the concentrated, uniform lift-truck or line loads. Different formulas are available for loads in the middle of a slab and at the edge.

5. Verify that the total superimposed stresses and deflections do  not  exceed  the  allowable  values.  Depending  on  the results,  a  modification  of  the  slab  thickness  or  slab  placement layout may be necessary.

10.2.4 Post-Tensioning Institute methodIn 2004, the PTI published a third edition of Design and Construction of PostTensioned  Slabs-on-Ground (PTI  2004),  which  contains recommendations  for  establishing  strength  and  serviceability requirements for residential post-tensioned concrete slabs  on  either  stable,  expansive,  or  compressible  soils. These strength and deflection requirements are based on the assumption of an uncracked section.

The  PTI  design  procedure  uses  post-tensioning  as  the primary reinforcement for a ribbed and uniform thickness slab.  A  ribbed  slab  is  reinforced  to  provide  sufficient strength and deflection control in swelling and compressible soil  conditions.  A  post-tensioned  slab  is  able  to  remain

uncracked for higher loads and therefore control slab movements due to its greater stiffness.

Design  and  Construction  of  Post-Tensioned  Slabs-onGround presents  equations  for  the  determination  of  the moment, deflection, and shear for slabs cast on expansive or compressible  soils.  These  equations  were  developed  by  a log-linear  regression  analysis  based  on  the  results  of  768 separate analyses that represented full consideration of both center  lift  and  edge  lift  conditions  using  a  finite  element plate-on-elastic-half-space  foundation  (Wray  1978).  The results  of  each  analysis  were  screened  for  the  maximum values of moment, shear, and differential deflection in both the long and short direction. These values were used in the regression analysis that developed the design equations. The engineer should consider site-specific circumstances such as climate,  trees,  slopes  with  cut  and  fill,  and  surface  water drainage  conditions,  as  these  can  change  the  results considerably. Moisture-sensitive soils should be stabilized by  minimizing  exchanges  in  moisture  content.  The  PTI (2004) document also provides slab design recommendations and design examples.

## 10.3-Slabs post-tensioned for crack control

10.3.1 Design methodsFor lightly loaded slabs, typically with no rack post loads, the crack control design is used. The practical minimum slab thickness is approximately 4 in. (100  mm)  to  provide  necessary  concrete  cover  to  the prestressed  reinforcement.  This  minimum  slab  thickness with residual compression  from  post-tensioning  will considerably increase the load strength of the slab.

10.3.2 Post-tensioning force requiredCalculate the posttensioning force P r (lb/ft  [N/m]) required to overcome the subgrade friction by

<!-- formula-not-decoded -->

where Wslab is the self-weight of the foundation slab, lb/ft 2 (Pa) (unit weight in lb/ft 3 [kg/m 3 ] adjusted to the slab thickness); L is the slab length in the direction being considered, ft (m); and µ is the coefficient of friction between the slab and subgrade.

The following coefficients of friction µ are recommended for slabs constructed on polyethylene sheeting (Timms 1964):

- Slabs using two sheets of polyethylene (refer to Section 9.3.1  for  discussion  of  coefficient  of  friction  value): 0.30. For post-tensioned slabs over 100 ft [30 m], 0.50 might be used to account for variations in base elevation over longer distances; · Slabs  on  one  layer  of  polyethylene  sheeting:  0.50  to 0.75; and · Slabs constructed on a sand base: 0.75 to 1.00. For longer-ribbed slabs, consider the restraint due to the rib geometry. --''',,'',',',,''',,'''',',,,'''-'',,',,,,-'',,',,,,---

The  slab  designer  determines  the  residual  compressive force  after  all  prestress  losses  and  the  subgrade  friction losses  based  on  the  slab  geometry,  loading,  and  usage. Recommended residual prestress levels are:

| Residential foundations:                     | 50 to 75 psi (0.3 to 0.5 MPa)   |
|----------------------------------------------|---------------------------------|
| Industrial floors up to 100 ft (30 m) long:  | 75 to 100 psi (0.5 to 0.7 MPa)  |
| Industrial floors up to 200 ft (60 m) long:  | 100 to 150 psi (0.7 to 1.0 MPa) |
| Industrial floors up to 300 ft (90 m) long:  | 150 to 200 psi (1.0 to 1.4 MPa) |
| Industrial floors up to 400 ft (120 m) long: | 200 to 250 psi (1.4 to 1.7 MPa) |

Calculate  the  friction  losses,  elastic  shortening,  and  the long-term losses in the tendons according to Zia et al. (1979).

The tendon spacing S ten (ft [m]) required to overcome slab subgrade friction and maintain a residual compression at the center of a solid slab is given by the equation

<!-- formula-not-decoded -->

where P e is the effective prestress force per tendon, lb (N); f p is the minimum average residual prestress (required compressive stress), psi (MPa); W is the slab unit strip width (12 in./ft [1000 mm/m]); H is slab thickness, in. (mm); and P r is from Eq. (10-1), lb/ft (N/m).

10.3.3 Floating slabA floating slab is a slab-on-ground isolated  from  all  restraining  elements  that  would  resist contractions and expansions due to drying shrinkage, elastic shortening  due  to  post-tensioning,  or  temperature  effects. Crack-control reinforcement is only effective when the slab is allowed to shorten due to drying shrinkage and the elastic shortening  due  to  the  post-tensioning  force.  Any  slab restraints  such  as  columns,  walls,  footings,  and  loading docks should be isolated so as not to prevent slab movement. The concrete placement layout should be designed in such a way so that the adjacent placements do not restrain the relative  slab  movements.  Dowels  or  other  joint  reinforcement going through a joint should have a compressible material on the side of relative movement.

10.3.4 Tendon stressingThe stressing sequence should be adjusted to the project requirements. One-time stressing may  be  used  for  most  residential  slabs  after  the  concrete reaches  sufficient  strength  to  transfer  the  force  from  the anchorages. Industrial floors may need two stressing stages to prevent early shrinkage cracks from appearing. Typically, the  initial  stage  (partial)  stressing  should  be  completed within 24 hours after concrete placement. The partial tendon stress  should  be  based  on  compression  strength  cylinders stored in the same environmental conditions as the slab. The cylinders  should  be  broken  immediately  before  partial stressing the tendons.

10.3.5 Tendon layoutDepending on the slab usage (flexible rack layout, random traffic, heavy racks with fixed layout) and the placement layout and sequence (long narrow strips, rectangular sections), post-tensioning can be provided in one or both directions. One-way post-tensioning is common for narrow strip placements. Two-way post-tensioning is used for  random  traffic  areas  and  rectangular  placement  areas. Typically, post-tensioning tendons are placed in the direction of vehicle traffic. Sometimes the post-tensioning tendons cross the traffic joint to maintain compression across the joint and keeping it from opening. This enhances the durability of the traffic joint and eliminates a need for more severe measures

such as dowels or armored joint. Coordinate slab penetrations and drilling anchors placed after construction with tendon locations to avoid severing tendons. Use metal detectors or similar devices to locate tendons.

## 10.4-Industrial slabs with post-tensioned reinforcement for structural support

10.4.1 Design  methodsThe  thickness  design  methods listed in Section 10.2.1 can be used. These industrial floor design methods allow for an accurate analysis of the effects from the common load cases for warehouse slabs. Conventional  structural  concrete  design  methods  should  be  used when the assumption of an uncracked section is not valid. Apply the provisions of Section 10.3 to control cracking and to help determine the placement and tendon layouts.

10.4.2 Factors of safetyAvoid the use of multiple factors of  safety.  Post-tensioning  provides  reserve  capacities,  and factors of safety greater than those for nonprestressed slabs should not be used. Cracking under the concentrated load is permissible for post-tensioned slabs, and it can be taken into account by using structural design requirements of ACI 318.

10.4.3 Subgrade friction reductionRefer to Section 10.3.2 for the recommended range of friction coefficients. To use the advantages of post-tensioned slabs, the strip lengths or placement  sizes  should  be  as  large  as  practical.  For  this reason,  subgrade  friction  reduction  is  desirable.  For  slabs, one or two layers of polyethylene sheeting directly beneath the slab are typically used. Curling can be reduced by perforated sheeting.  However,  the  sheeting  should  not  be  perforated when these sheets are also used for a vapor retarder/barrier. A thin layer of compactible, easy-to-trim, granular material can be used under the slab to help reduce subgrade friction and provide other benefits noted in Section 4.6.7.

10.4.4 Joint  requirementsThere  are  no  joints  in  posttensioned slabs besides the construction joints surrounding the  section  being  placed.  There  is  no  need  for  sawcut contraction  joints.  Because  lengths  between  the  joints  are long and the shortening of the slabs should not be restricted, note the following considerations.

10.4.4.1 Strip placementsNormally, every other strip is placed then the adjacent slabs are placed in a second phase. This  allows  the  initial  slabs  to  shorten  in  their  long  (and short) direction before placing the adjacent slab. Typically, no dowels or other reinforcement are necessary across this joint unless a load transfer is required, as in areas of jointcrossing traffic.  To  significantly  improve the durability of such a joint, post-tensioning perpendicular to the joint can be provided in this area. The short direction joint on the end of a long strip may open more than is desirable. To offset this effect, a placement strip can remain open as long as practical to allow most of the shortening to occur before the placement strip is closed. Also, stage stressing reduces long-direction shortening as the young concrete is only partially prestressed. The elastic shortening decreases with the age of concrete at load transfer.

10.4.4.2 Placement of rectangular sectionsAll of the criteria from the section for strip placements apply. Typically, post-tensioning  is  provided  in  both  directions.  Provisions should be made for the tendons crossing the joints so as not to  restrain  the  shortening  of  the  adjacent  slabs  by  using compressible sleeves around the tendons.

10.4.5 Special considerationsThe post-tensioning tendons  should  be  located  near  the  center  of  the  slab. Occasionally, the engineer may determine that the tendons need to be in another position based on other considerations. A higher position of the tendons in the slab reduces the risk of surface cracking. A lower position reduces the potential of cracking under concentrated loads.

The  tendons  can  be  supported  on  support  bars,  especially when  using  one-way  post-tensioning.  Support  bars  can  also serve as crack-width control reinforcement. Use special slab-onground chairs of the required height to ensure that the location of the tendons remains unchanged during concrete placement.

File: docs/reference/aci-360r-10/chapter-11-fiber-reinforced-concrete-slabs-on-groun.md
# CHAPTER 11-FIBER-REINFORCED CONCRETE SLABS-ON-GROUND

- Source: ACI 360R-10.pdf
- Generated: 2026-03-04T22:38:09+00:00
- Chunk: 27/31
- Estimated tokens: ~5,168
- Total pages: 76
- Type: chapter

## CHAPTER 11-FIBER-REINFORCED CONCRETE SLABS-ON-GROUND

## 11.1-Introduction

Synthetic  and  steel  fibers  have  been  used  in  concrete slabs-on-ground  for  over  30  years  to  improve  concrete's plastic (early-age) and hardened properties. Synthetic fibers of  nylon  and  polypropylene  have  been  used  to  provide control  of  random  plastic-shrinkage  cracking.  Steel  fibers and some macrosynthetic fibers have been used to provide random crack control in concrete after it reaches a hardened state. Combining these products in concrete provides plastic and hardened state benefits. This chapter presents synthetic and steel fiber-reinforced concrete (FRC) material properties and design methods for FRC slabs-on-ground. The performance  of  FRC  slabs-on-ground  depends  on  the  mixture proportions and all mixture constituents, including fiber type and quantity. A design example in Appendix 6 shows how to design with FRC.

For more information on steel fibers, refer to publications from ACI Committee 544, Fiber Reinforced Concrete, and industry  literature.  Information  on  properties  of  synthetic fibers, including elastic modulus,  tensile strength,  and specific gravities, are available in ACI 544.1R and 544.3R.

## 11.2-Synthetic fiber reinforcement

Synthetic  fibers  are  used  to  reinforce  concrete  against plastic shrinkage and drying shrinkage stresses. Fine micro monofilament (diameters less than 0.012 in. [0.30 mm]) or fibrillated synthetic fibers are typically added at low volume addition (LVA) rates of 0.1% or less of concrete volume for plastic shrinkage crack control. Macrosynthetic fibers (diameters  equal  or  greater  than  0.012  in.  [0.30  mm])  are typically added at high volume addition (HVA) rates of 0.25 to 1% by volume for drying shrinkage crack control.

The length of fibers used for slab-on-ground applications can range between 0.5 to 2.5 in. (13 to 64 mm).

11.2.1 Properties of synthetic fibersAdding microsynthetic fibers to concrete for plastic shrinkage crack control provides  a  mechanism  that  increases  concrete's  tensile strength in the plastic state (Banthia and Yan 2000). This is achieved by the reduction in bleeding and particle settlement while the concrete is in its plastic state. Microsynthetic fibers

--''',,'',',',,''',,'''',',,,'''-'',,',,,,-'',,',,,,---

provide  support  for  the  coarse  aggregate  and  enhance  the mixture uniformity. As the modulus of elasticity of concrete increases with hardening, micro fibers provide insufficient restraint to inhibit cracking. Microsynthetic fibers are normally used in the range of 0.05 volume percent to 0.20 volume percent. These volume percentages equate to 0.75 to 3.0 lb/yd 3 (0.44 to 1.8 kg/m 3 ). Some microsynthetic fibers can  increase  the  fracture  toughness  of  concrete  slabs-onground in the hardened state. Use macrosynthetic fibers in the range of 0.20 to 1.0% by volume, which equates to 3.0 to 15 lb/yd 3 (1.8  to  8.9  kg/m 3 ).  Macrosynthetic fibers provide increased post-cracking residual strength to slabs-on-ground.

Adding microsynthetic fibers at quantity rates of 1% by volume  or  less  does  not  significantly  alter  the  ultimate compressive,  flexural,  and  tensile  strength  of  concrete. Adding macrosynthetic fibers at quantities between 0.20 to 1.0% by volume significantly increases the flexural toughness of concrete. ASTM C1399, C1550, and C1609/1609M provide quantitative measures that are useful in evaluating performance  of  synthetic  FRC  in  the  hardened  state.  The results  of  these  test  methods  can  be  used  to  optimize  the proportions of FRC, to determine compliance with construction specifications, and to evaluate existing FRC.

11.2.2 Design principlesThe design principles for microsynthetic FRC are the same as those used for unreinforced concrete, including using the joint spacing recommendations shown in Fig. 6.6.

Macrosynthetic  fibers  provide  increased  post-cracking residual  strength  to  concrete  slabs-on-ground.  The  same design principles for steel FRC in Section 11.3.3 can be used for macrosynthetic FRC.

11.2.3 Joint detailsConstruction and sawcut contraction joint  details  and  spacing  for  microsynthetic  FRC  are  the same as those used for unreinforced concrete. Macrosynthetic fibers at quantities between 0.2 to 1% by volume increase the post-cracking residual strength of the concrete. This material behavior  permits  longer  sawcut  contraction  joint  spacing; however,  load  transfer  stability  may  be  reduced  at  sawn contraction joints and should be considered carefully at the longer joint spacing.

## 11.3-Steel fiber reinforcement

Steel fibers are used to reinforce concrete slabs-on-ground to provide increased strain strength, impact resistance, flexural toughness, fatigue endurance,  crack-width  control,  and tensile  strength  (ACI  544.4R).  Steel  fibers  are  smooth  or deformed. Deformations provide mechanical anchorage in the  concrete.  The  matrix  bond  and  anchorage allows steel fibers to bridge cracks that develop in the hardened state and redistribute the accumulated stress caused by applied loads and shrinkage stresses. The length of steel fibers used for slab-on-ground applications can range from 0.75 to 2.50 in. (19 to 64 mm).

11.3.1 Properties of steel fibersSteel fibers for concrete reinforcement are short, discrete lengths of steel having an aspect ratio, or ratio of length-to-diameter, from about 20 to 100, with several types of cross sections. They are sufficiently small to be randomly dispersed in an unhardened concrete mixture  using  common  mixing  procedures.  ASTM  A820/ A820M provides classification for five general types of steel fibers, based primarily on the product or process used in their manufacture:

- Type I: Cold-drawn wire;
- Type II: Cut sheet;
- Type III: Melt-extracted;
- Type IV: Mill cut; and
- Type V: Modified cold-drawn wire.

ASTM  A820/A820M  establishes  tolerances  for  aspect ratio, length, and diameter (or equivalent diameter), minimum tensile strength, and 90-degree bending requirements for steel fibers.

Steel fibers are made of low-carbon, high-carbon, or stainless steel. Carbon steel fibers are either uncoated or galvanized. High-carbon fibers are typically used with concrete mixtures  of  8000  psi  (55  MPa)  compressive  strength  and higher. Stainless steel fibers may be used when the concrete will be exposed to extremely high temperatures.

Steel  fiber  bond  to  the  matrix  is  enhanced  by  mechanical anchorage,  surface  area,  alloying,  surface  roughness,  or  a combination of these.  Long-term  loading  does  not  adversely influence the mechanical properties of steel FRC (ACI 544.1R).

11.3.2 Properties of steel FRCThe properties of FRC in the freshly mixed and hardened state are a consequence of its composite  nature.  The  performance  of  hardened  FRC  is related to the fiber aspect ratio, fiber spacing, fiber tensile strength, anchorage characteristics, and volume percentage (Johnston and Skarendahl 1992; Trottier et al.  1997; Balaguru et al. 1992; Clements 1996). Procedures for mixing the  steel  fibers  into  the  concrete  will  affect  the  design parameters.  Consult  ACI  544.3R  to  ensure  that  proper mixing, placing, and finishing guidelines are met. --''',,'',',',,''',,'''',',,,'''-'',,',,,,-'',,',,,,---

11.3.2.1 Random crack controlSteel fibers are commonly used for random crack control.  As  in  the  case with conventional reinforcement, the fibers do not prevent cracking,  but  serve  to  hold  cracks  tight  such  that  the  slab performs as intended during its service life. The degree of random crack control by the fibers is directly related to the fiber type and quantity.

11.3.2.2 Crack  width  openingAs  with  conventional reinforcement, steel fibers at volumes of 0.25 to 0.5% (33 to 66  lb/yd 3 [20  to  39  kg/m 3 ])  can  increase  the  number  of cracks and thus, reduce crack widths. Using steel FRC with conventional, deformed, or smooth continuous reinforcement has  synergistic  effects,  and  can  be  designed  to  share  the applied  tensile  forces  with  the  continuous  reinforcement, thereby adding to crack-width control. The degree of crackwidth control is directly related to the fiber type and quantity.

11.3.2.3 Flexural  toughnessFlexural  toughness  of steel FRC is determined by testing beams or panels in a laboratory  using  ASTM  C1399,  C1550,  and  C1609/1609M  or JSCE SF4. It is generally accepted that the presence of steel fibers in quantities less than 0.5% by volume, as expected in most slabs-on-ground, does not affect the concrete's modulus  of  rupture.  Toughness  is  a  measure  of  the  postcracking  energy-absorbing  strength  of  steel  FRC,  and  is defined as the area under the test beam load-deflection curve.

Use  residual  strength  factors R e , 3   and  average  residual strength (ARS), determined using ASTM C1399 and JSCE SF4, in slab-on-ground design. These factors represent an average value of load-carrying strength of the test beam over a deflection interval. The ARS is reported in psi (MPa) and represents  a  portion  of  the  modulus  of  rupture. R e , 3   is reported as a percentage of the modulus of rupture. Refer to ACI 544.2R, ASTM STP 169D, and ACI SP-155 (Stevens et al. [1995]) for more information. This guide uses the residual strength factor R e , 3 to represent the post-crack characteristics of  steel  FRC.  The degree of flexural toughness is directly related to the mixture proportion and all mixture constituents, including fiber type and quantity.

- 11.3.2.4 Impact  resistanceThe  impact  resistance  of steel  FRC is  three  to  10  times  greater  than  plain  concrete when subjected to explosive charges, dropped weights, and dynamic flexural, tensile, and compressive loads (Williamson 1965; Robins and Calderwood 1978; Suaris and Shah  1981).  The  degree  of  impact  resistance  is  directly related to the mixture proportion and all mixture constituents, including fiber type and quantity.
- 11.3.2.5 Flexural fatigue resistanceThe flexural fatigue resistance at two million cycles for plain concrete is approximately 50% of the static rupture modulus. This is the basis for the well-known factor of safety of 2.0 shown in the PCA design  document  (Spears  and  Panarese  1983).  Steel FRC mixtures have shown fatigue strengths of 65 to 90% of the  static  rupture  modulus  at  two  million  cycles  when nonreversed  loading  is  used  (Ramakrishnan  and  Josifek 1987;  Ramakrishnan  et  al.  1987).  The  fatigue  strength  is slightly less when full reversal of loads is used (Batson et al. 1972). The degree of fatigue resistance relates directly to the mixture proportions and all mixture constituents, including fiber type and quantity.
- 11.3.2.6 Shear resistanceSteel FRC  can  provide higher  punching  shear  strength  and  anchor  bolt  pullout strength  compared  with  plain  concrete  (Concrete  Society 2003).  Shear  strength  is  directly  related  to  the  mixture proportion and all mixture constituents, including fiber type and quantity.
- 11.3.2.7 Freezing-and-thawing resistanceSteel fibers do not inherently increase freezing-and-thawing resistance of concrete. The same mixture proportion principles as those discussed in ACI 201.1R should be followed for steel FRC exposed to freezing and thawing.

11.3.2.8 Durability  in  corrosive  environmentsPlain carbon steel fibers are protected from corrosion by the alkaline environment of the cementitious matrix and their electrical discontinuity.  Laboratory  and  field  testing  of  intact  steel FRC shows that in the long term, the corrosion of steel fiber exposed at the surface is limited to a concrete depth of 0.1 in. (2.5 mm). Laboratory and field testing of cracked steel FRC in an environment containing chlorides indicates that fibers passing across the crack can corrode similarly to conventional reinforcement  but  without  causing  spalling  (Hoff  1987). Previous studies show that crack widths less than 0.004 in. (0.1 mm) do not allow corrosion of steel fibers passing the crack (Morse and Williamson 1977). Studies that are more recent show that crack widths up to 0.02 in. (0.5 mm) have no adverse effect on corrosion of steel fibers (Lambrechts et al. 2003). When cracks wider than 0.02 in (0.5 mm) are limited in depth, the consequences of this localized corrosion may not be structurally significant.

- 11.3.3 Thickness design methodsFive methods available for determining the thickness of steel FRC slabs-on-ground are described in this section:
1. The PCA, WRI, and COE thickness design methods;
2. Elastic method;
3. Yield line method;
4. Nonlinear finite modeling; and
5. Combined steel FRC and bar reinforcement.

These  design  methods  depend  on  steel  FRC  attaining  a minimum level of residual strength. In addition, Table 11.1 provides  suggested  performance  levels  for  various  floor loading conditions. These values represent a compilation of performance values obtained from trade literature.

- 11.3.3.1 The  PCA/WRI/COE methodThe PCA/WRI/ COE methods described in Chapter 7 may all be applied to the design of steel FRC slabs-on-ground. With this approach, use  steel  fiber  reinforcement  for  serviceability  design  issues such as temperature and shrinkage crack control, enhanced joint stability, and impact and fatigue resistance. Consult fiber manufacturers for specific designs or steel fiber quantities.
- 11.3.3.2 Elastic  methodThe  thickness  of  slabs-onground  with  steel  fibers  should  be  selected  to  prevent cracking due to external loading as discussed in Chapter 7 with the following modifications: Account for steel fibers by setting the allowable stress equal to the equivalent flexural strength of the composite steel FRC

<!-- formula-not-decoded -->

where f b is allowable flexural tensile stress, psi (MPa); f r is the modulus of rupture of concrete, psi (MPa); and R e , 3  is the residual strength factor determined using JSCE SF4, %.

For example, using a R e , 3  = 55 and modulus of rupture = 570 psi, the allowable bending stress is

<!-- formula-not-decoded -->

Compare this with an unreinforced slab that has an allowable flexural strength of 0.50 × 570 psi = 285 psi.

11.3.3.3 Yield line methodYield line analysis accounts for the redistribution of moments and formation of plastic hinges  in  the  slab.  These  plastic  hinge  regions  develop  at points of maximum moment and cause a shift in the elastic moment diagram. Using plastic hinges permits the use of the full moment strength of the slab and an accurate determination of its ultimate load strength. Because the formation of plastic hinges  depends  on  toughness,  the  minimum R e , 3   residual strength  should  be  greater  than  30%.  The  results  of  tests (Beckett 1995) led to the adoption of yield-line design methods based on the work of Meyerhof (1962) and Lösberg (1961).

The  work  of  Meyerhof  (1962)  presents  three  separate cases,  differentiated  on  the  basis  of  load  location  with respect to the edges of the slab, which may be considered.

Case 1: Central load on large slab

<!-- formula-not-decoded -->

For this case, express the value of Mo as

<!-- formula-not-decoded -->

Case 2: Edge load

<!-- formula-not-decoded -->

For this case, express the value of Mo as

<!-- formula-not-decoded -->

Case 3: Corner load

<!-- formula-not-decoded -->

For this case, express the value of Mo as

<!-- formula-not-decoded -->

In the previous formulas:

a = radius of circle with area equal to that of the post base plate, in. (mm);

b = unit width (1 in. [1 mm]);

f r = concrete modulus of rupture, psi (MPa);

h = slab thickness, in. (mm);

L =

radius of relative stiffness, in. (mm); Section 7.2;

Mn = negative moment strength of the slab, tension at top slab surface, in.-lb (N-mm);

Mp = positive  moment  strength  of  the  slab,  tension  at bottom slab surface, in.-lb (N-mm);

P o = ultimate load strength of the slab, lb (N); and

R e ,3 = residual strength factor determined by JSCE SF4, %.

The term f r [1 + R e , 3 /100] is  an  enhancement factor that accounts  for  the  toughness  of  steel  FRC  slabs-on-ground. Apply the same factor of safety as those in Chapter 5.

11.3.3.4 Nonlinear finite element computer modelingProprietary finite-element modeling techniques can be used to  model  nonlinear  material  behavior.  Such  designs  may include linear shrinkage, curling, and applied loads and are

Table 11.1-Steel fiber concentrations and residual strength factors for slabs-on-ground

| Fiber concentration, lb/yd 3 (kg/m 3 )   | Application (typical residual strength factors)                        | Anticipated type of traffic                                                                      |
|------------------------------------------|------------------------------------------------------------------------|--------------------------------------------------------------------------------------------------|
| Over 33 (over 20)                        | Random crack-width control (20 to 40%)                                 | Commercial and light industrial with foot traffic or infrequent lift trucks with pneumatic tires |
| 33 to 50 (20 to 30)                      | Light dynamic loading (30 to 50%)                                      | Industrial vehicular traffic with pneumatic wheels or moderately soft solid wheels               |
| 40 to 60 (24 to 36)                      | Medium dynamic loading (40 to 60%)                                     | Heavy-duty industrial traffic with hard wheels or heavy wheel loads                              |
| 60 to 125 (36 to 74)                     | Severe dynamic loading, extending joint spacing design (60% or higher) | Industrial and heavy-duty industrial traffic                                                     |

typically  iterative.  Once  final  stresses  are  determined, calculate  a  residual  strength  factor R e ,3 to  determine  the steel fiber quantity.

11.3.3.5 Steel fibers combined with bar reinforcement -Serviceability requirements often control over strength considerations  in  fluid-tight  slabs-on-ground.  ACI  544.4R quantifies the effect of steel fibers in conjunction with bar reinforcement  on  serviceability.  Equations  presented  estimate the reduction in reinforcing bar stress due to the presence of steel fibers. Such reductions are useful in meeting serviceability requirements presented in ACI 318 and 350. --''',,'',',',,''',,'''',',,,'''-'',,',,,,-'',,',,,,---

11.3.4 Joint detailsThree joint types commonly used are isolation joints, sawcut contraction joints, and construction joints.  Isolation  and  construction  joints  for  SFRC  floors should be designed as discussed in Chapter 6.

Steel  fibers  may  offer  additional  shear  load  transfer through fiber-enhanced aggregate interlock compared with unreinforced concrete where the joint opening width remains small enough to not impair the bond between concrete and fiber. The performance of fibers at sawn contraction joints depends on slab thickness, contraction joint spacing, joint opening  width,  sawcut  depth,  and  mixture  constituents, including fiber type and quantity.

As mentioned in Chapter 6, sawcut contraction joints are usually  located  on  column  lines,  and  locate  intermediate joints at predetermined spacings. In addition to the amount of steel fibers added to the mixture, consider the other factors listed  in  Section  6.1.3  when  selecting  sawcut  contraction joint  spacing.  Sawcut  contraction  joint  spacings  for  steel FRC  slabs-on-ground  with  quantities  less  than  0.25%  by volume  (33  lb/yd 3 [20  kg/m 3 ])  should  follow  the  same guidelines as those for plain concrete or slabs with minimum conventional  reinforcement.  Joint  spacings  greater  than those  shown  in  Fig.  6.6  require  higher  quantities  of  steel fiber reinforcement to ensure proper crack control and shearload transfer across the sawn joints. When increased sawcut contraction  joint  spacings  are  required,  consider:  blended aggregate gradation optimization (as recommended in Table 3.1 of ACI 544.1R), water-reducing admixtures, adequate curing, a choker run base material, and a slip membrane. For case studies, refer to Shashanni et al. (2000) and Destree (2000).

To  sawcut  joints  in  steel  FRC  slabs,  the  same  tools discussed in Chapter 6 can be used. Chapter 6 also provides the depth of sawcut using a conventional wet saw and earlyentry saw.

File: docs/reference/aci-360r-10/chapter-12-structural-slabs-on-ground-supporting-bu.md
# CHAPTER 12-STRUCTURAL SLABS-ON-GROUND SUPPORTING BUILDING CODE LOADS

- Source: ACI 360R-10.pdf
- Generated: 2026-03-04T22:38:09+00:00
- Chunk: 28/31
- Estimated tokens: ~339
- Total pages: 76
- Type: chapter

## CHAPTER 12-STRUCTURAL SLABS-ON-GROUND SUPPORTING BUILDING CODE LOADS

## 12.1-Introduction

There  are cases where  the slab-on-ground  transmits vertical  loads  or  lateral  forces  from  other  portions  of  the structure to the soil. Examples of this are:

- Storage  rack  columns  that  support  the  building  roof structure;
- Mezzanine posts supported by the slab-on-ground;
- Load-bearing walls supported by the slab-on-ground;
- Perimeter building walls tied to the slab-on-ground to resist lateral and vertical loads; and
- Pre-engineered metal building columns vertically supported by the slab-on-ground or that use the slab to resist lateral loads.

These structural slabs should be designed in accordance with ACI 318. Also, where the soil is used to form the slab and  the  slab  should  resist  the  loads  by  spanning  to  piles, piers,  or  other  foundation  elements,  these  slabs  should  be designed in accordance with ACI 318.

## 12.2-Design considerations

Strength  and  serviceability  are  the  main  slab-on-ground design considerations. The strength requirements of ACI 318 should be met; however, the serviceability requirements of ACI 318 may not be sufficient for many types of slab-on-ground installations.  Consider  the  serviceability  requirements  for  the different slab types as discussed in the other chapters.
